Repository: AjayBabuMahanti/alloy-ml-advisor

# AlloyML — AI-Powered Aluminum Alloy Advisor

**Final Year B.Tech Project (MIN-400A, 2025–26)** — IIT Roorkee, Mechanical Engineering
Under Prof. Anuj Bisht | Evaluation Board: Production & Industrial

**Team:** Akshat Jain · Alumolu Rakesh Reddy · Mahanti Ajay Babu (22117079) · Himanshu Panwar · Ashok Godara

---

## What This App Does

A Streamlit web application that helps engineers choose the right aluminum alloy for their application. Four integrated tools:

| Page | Purpose |
|---|---|
| **⚙️ Forward Prediction** | Enter composition + processing → predict mechanical properties + alloy family |

File: data/alloy_dataset_final.csv (part 2 of 3)
Alloy,Series,Temper,Form,Processing,Al_wt,Cu_wt,Fe_wt,Mg_wt,Mn_wt,Si_wt,Ti_wt,Zn_wt,Cr_wt,Others_wt,Density_g_cm3,UTS_MPa,YS_MPa,Elongation_pct,Hardness_HB,Modulus_GPa,Source
2219_v2,2xxx,T6,Forging,Forged,92.193,6.588,0.367,0.0,0.362,0.213,0.018,0.092,0.0,0.167,2.851,422.4,302.9,10.1,104.5,72.3,Aug([3])
2618_v1,2xxx,T61,Forging,Forged,93.715,2.421,1.114,1.281,0.004,0.272,0.066,0.01,0.029,1.088,2.754,434.1,359.5,10.1,120.3,74.8,Aug([2])
2618_v2,2xxx,T61,Forging,Forged,93.29,2.604,1.211,1.369,0.0,0.325,0.097,0.005,0.0,1.099,2.77,443.5,375.8,11.4,118.0,74.0,Aug([2])
2618_v1,2xxx,T6,Bar,Wrought,93.249,2.558,1.064,1.638,0.139,0.091,0.072,0.057,0.029,1.103,2.763,439.6,390.4,7.6,120.8,75.0,Aug([5])
2618_v2,2xxx,T6,Bar,Wrought,93.273,2.535,1.045,1.679,0.122,0.113,0.118,0.028,0.0,1.087,2.769,434.8,364.6,7.7,124.9,73.6,Aug([5])
3003_v1,3xxx,O,Sheet,Wrought,96.827,0.037,0.853,0.121,1.202,0.74,0.0,0.148,0.017,0.055,2.722,112.6,44.9,31.9,31.5,69.6,Aug([2])
3003_v2,3xxx,O,Sheet,Wrought,96.96,0.036,0.793,0.0,1.343,0.696,0.002,0.121,0.0,0.049,2.738,112.1,38.6,28.9,29.5,69.0,Aug([2])
3003_v3,3xxx,O,Sheet,Wrought,97.336,0.087,0.57,0.085,1.33,0.48,0.0,0.064,0.0,0.048,2.736,113.6,43.2,31.9,27.4,69.3,Aug([2])
3003_v4,3xxx,O,Sheet,Wrought,97.304,0.147,0.551,0.07,1.13,0.656,0.0,0.067,0.036,0.039,2.738,110.7,43.1,27.5,28.4,70.6,Aug([2])
3003_v5,3xxx,O,Sheet,Wrought,97.314,0.081,0.585,0.0,1.122,0.646,0.026,0.137,0.027,0.062,2.734,109.8,39.5,31.3,29.3,68.9,Aug([2])
3003_v1,3xxx,H12,Sheet,Cold Worked,96.976,0.112,0.846,0.019,1.152,0.743,0.0,0.092,0.0,0.06,2.74,129.1,120.5,9.6,36.3,68.9,Aug([2])
3003_v2,3xxx,H12,Sheet,Cold Worked,96.756,0.171,0.822,0.0,1.385,0.668,0.0,0.133,0.0,0.065,2.721,137.4,128.6,9.6,36.3,69.1,Aug([2])
3003_v3,3xxx,H12,Sheet,Cold Worked,97.156,0.08,0.739,0.0,1.12,0.673,0.0,0.14,0.035,0.057,2.732,129.7,116.2,9.9,35.2,70.0,Aug([2])
3003_v4,3xxx,H12,Sheet,Cold Worked,97.33,0.033,0.833,0.04,1.046,0.478,0.025,0.117,0.033,0.065,2.732,119.4,116.4,9.8,32.2,69.3,Aug([2])
3003_v5,3xxx,H12,Sheet,Cold Worked,97.079,0.199,0.677,0.043,1.253,0.628,0.012,0.074,0.001,0.034,2.727,138.8,128.3,9.7,36.1,69.5,Aug([2])
3003_v1,3xxx,H14,Sheet,Cold Worked,97.387,0.169,0.703,0.054,1.028,0.526,0.0,0.097,0.0,0.036,2.725,146.3,143.4,7.3,40.8,69.0,Aug([2])
3003_v2,3xxx,H14,Sheet,Cold Worked,97.791,0.021,0.503,0.0,1.015,0.482,0.0,0.13,0.007,0.051,2.725,140.6,137.8,8.7,38.2,68.3,Aug([2])
3003_v3,3xxx,H14,Sheet,Cold Worked,97.166,0.043,0.638,0.003,1.35,0.598,0.012,0.149,0.0,0.041,2.727,145.5,138.0,8.2,40.6,67.7,Aug([2])
3003_v4,3xxx,H14,Sheet,Cold Worked,97.033,0.185,0.882,0.128,1.001,0.641,0.0,0.076,0.0,0.054,2.734,158.1,147.1,7.3,38.4,68.5,Aug([2])
3003_v5,3xxx,H14,Sheet,Cold Worked,97.468,0.044,0.668,0.1,1.028,0.474,0.0,0.144,0.017,0.057,2.727,149.3,143.3,8.5,39.4,69.7,Aug([2])
3003_v1,3xxx,H18,Sheet,Cold Worked,97.396,0.165,0.548,0.161,1.027,0.61,0.0,0.051,0.0,0.042,2.73,202.3,184.6,3.9,55.6,68.2,Aug([2])
3003_v2,3xxx,H18,Sheet,Cold Worked,96.903,0.089,0.792,0.061,1.338,0.658,0.0,0.117,0.0,0.042,2.737,210.4,187.4,3.9,56.5,68.9,Aug([2])
3003_v3,3xxx,H18,Sheet,Cold Worked,97.136,0.084,0.733,0.0,1.24,0.662,0.011,0.087,0.0,0.047,2.721,204.1,183.9,4.2,57.3,70.2,Aug([2])
3003_v4,3xxx,H18,Sheet,Cold Worked,97.444,0.088,0.529,0.0,1.124,0.653,0.006,0.086,0.0,0.07,2.729,193.7,186.0,4.0,54.3,69.5,Aug([2])
3003_v5,3xxx,H18,Sheet,Cold Worked,97.566,0.097,0.516,0.0,1.155,0.498,0.0,0.126,0.0,0.042,2.74,197.6,187.8,4.1,55.9,69.2,Aug([2])
3003_v1,3xxx,H14,Tube,Cold Worked,97.106,0.217,0.615,0.184,1.156,0.566,0.0,0.104,0.0,0.052,2.731,159.4,153.3,6.9,40.8,68.4,Aug([5])
3003_v2,3xxx,H14,Tube,Cold Worked,97.171,0.032,0.637,0.0,1.387,0.617,0.0,0.108,0.0,0.048,2.733,149.6,133.3,8.0,41.2,70.6,Aug([5])
3003_v3,3xxx,H14,Tube,Cold Worked,97.478,0.144,0.581,0.0,1.016,0.593,0.003,0.073,0.046,0.066,2.735,153.8,143.6,8.2,38.9,69.2,Aug([5])
3003_v4,3xxx,H14,Tube,Cold Worked,97.03,0.075,0.851,0.178,1.06,0.589,0.029,0.098,0.036,0.054,2.727,152.4,143.0,7.5,39.9,70.2,Aug([5])
3003_v5,3xxx,H14,Tube,Cold Worked,96.848,0.122,0.697,0.031,1.346,0.744,0.0,0.133,0.026,0.053,2.741,155.5,148.2,7.7,42.8,69.6,Aug([5])
3003_v1,3xxx,O,Plate,Wrought,96.963,0.145,0.871,0.0,1.191,0.656,0.013,0.119,0.0,0.042,2.727,103.9,42.2,31.4,29.7,69.5,Aug([5])
3003_v2,3xxx,O,Plate,Wrought,97.106,0.079,0.506,0.095,1.334,0.672,0.0,0.125,0.027,0.056,2.736,113.7,44.9,29.9,28.0,68.9,Aug([5])
3003_v3,3xxx,O,Plate,Wrought,97.456,0.101,0.526,0.0,1.044,0.692,0.027,0.057,0.046,0.051,2.725,105.3,38.3,28.6,27.9,69.8,Aug([5])
3003_v4,3xxx,O,Plate,Wrought,97.584,0.03,0.529,0.0,1.118,0.52,0.0,0.13,0.043,0.046,2.74,105.4,34.9,31.4,25.6,69.0,Aug([5])
3003_v5,3xxx,O,Plate,Wrought,97.039,0.092,0.759,0.0,1.355,0.601,0.0,0.109,0.012,0.033,2.734,112.5,43.2,28.2,28.8,69.4,Aug([5])
3003_v1,3xxx,H14,Extrusion,Wrought,97.187,0.131,0.708,0.0,1.31,0.531,0.0,0.078,0.0,0.055,2.719,149.6,146.6,8.0,40.0,68.7,Aug([5])
3003_v2,3xxx,H14,Extrusion,Wrought,97.319,0.188,0.502,0.0,1.296,0.545,0.0,0.086,0.0,0.064,2.726,153.8,147.8,8.1,41.2,68.9,Aug([5])
3003_v3,3xxx,H14,Extrusion,Wrought,96.983,0.095,0.886,0.0,1.275,0.598,0.0,0.113,0.02,0.03,2.722,157.2,151.5,8.0,40.7,68.5,Aug([5])
3003_v4,3xxx,H14,Extrusion,Wrought,97.054,0.176,0.758,0.0,1.144,0.737,0.0,0.093,0.0,0.038,2.727,152.8,144.8,7.7,40.4,70.3,Aug([5])
3003_v5,3xxx,H14,Extrusion,Wrought,96.954,0.184,0.84,0.0,1.263,0.592,0.023,0.072,0.018,0.054,2.725,156.2,143.7,7.4,42.3,68.0,Aug([5])
3004_v1,3xxx,O,Sheet,Wrought,96.342,0.293,0.58,1.156,1.115,0.26,0.0,0.211,0.002,0.041,2.728,188.1,71.0,18.7,41.9,68.8,Aug([2])
3004_v2,3xxx,O,Sheet,Wrought,96.247,0.256,0.738,0.804,1.186,0.439,0.001,0.268,0.0,0.061,2.727,178.6,66.1,20.9,45.3,68.7,Aug([2])
3004_v3,3xxx,O,Sheet,Wrought,96.403,0.154,0.617,1.109,1.207,0.254,0.0,0.2,0.0,0.056,2.731,174.8,67.4,20.4,44.0,70.2,Aug([2])
3004_v4,3xxx,O,Sheet,Wrought,96.701,0.23,0.621,0.826,1.091,0.224,0.0,0.275,0.0,0.032,2.731,173.2,63.6,18.8,42.3,68.6,Aug([2])
3004_v5,3xxx,O,Sheet,Wrought,96.126,0.274,0.813,1.031,1.059,0.393,0.008,0.239,0.017,0.04,2.716,178.4,69.4,20.4,46.9,69.0,Aug([2])
3004_v1,3xxx,H34,Sheet,Cold Worked,96.672,0.292,0.525,0.859,1.003,0.339,0.0,0.213,0.046,0.051,2.714,248.1,195.4,9.1,61.0,68.8,Aug([2])
3004_v2,3xxx,H34,Sheet,Cold Worked,96.592,0.259,0.673,0.818,1.066,0.284,0.0,0.205,0.034,0.069,2.727,243.4,191.6,9.6,58.4,69.3,Aug([2])
3004_v3,3xxx,H34,Sheet,Cold Worked,96.116,0.237,0.737,0.829,1.249,0.444,0.0,0.279,0.041,0.068,2.731,242.5,198.3,8.7,63.8,70.5,Aug([2])
3004_v4,3xxx,H34,Sheet,Cold Worked,96.297,0.199,0.756,1.067,1.065,0.32,0.016,0.25,0.0,0.03,2.717,238.8,191.5,9.3,64.5,68.6,Aug([2])
3004_v5,3xxx,H34,Sheet,Cold Worked,96.621,0.296,0.538,0.971,1.012,0.294,0.01,0.212,0.0,0.046,2.73,234.1,205.3,9.9,61.0,67.4,Aug([2])
3004_v1,3xxx,H38,Sheet,Cold Worked,96.281,0.308,0.6,1.026,1.143,0.347,0.0,0.219,0.042,0.034,2.72,291.2,246.3,5.1,77.6,69.5,Aug([2])
3004_v2,3xxx,H38,Sheet,Cold Worked,96.085,0.237,0.732,1.007,1.304,0.235,0.0,0.289,0.045,0.066,2.718,283.7,260.9,4.6,77.3,67.9,Aug([2])
3004_v3,3xxx,H38,Sheet,Cold Worked,96.521,0.216,0.842,0.883,1.028,0.171,0.026,0.251,0.0,0.062,2.728,280.0,251.5,4.9,76.8,69.9,Aug([2])
3004_v4,3xxx,H38,Sheet,Cold Worked,96.293,0.18,0.85,1.016,1.113,0.278,0.0,0.213,0.027,0.03,2.718,276.0,245.6,4.7,73.9,69.5,Aug([2])
3004_v5,3xxx,H38,Sheet,Cold Worked,96.185,0.298,0.839,0.969,1.121,0.248,0.013,0.282,0.0,0.045,2.73,275.3,244.4,5.4,81.2,69.8,Aug([2])
3004_v1,3xxx,H32,Sheet,Cold Worked,96.24,0.166,0.718,1.084,1.067,0.384,0.005,0.295,0.0,0.041,2.722,220.1,164.3,9.8,52.4,70.7,Aug([5])
3004_v2,3xxx,H32,Sheet,Cold Worked,95.759,0.224,0.873,1.131,1.279,0.364,0.0,0.292,0.019,0.059,2.729,237.2,179.3,9.4,52.8,68.2,Aug([5])
3004_v3,3xxx,H32,Sheet,Cold Worked,95.757,0.217,0.891,1.143,1.28,0.368,0.004,0.295,0.0,0.045,2.712,224.0,179.4,9.5,53.6,67.8,Aug([5])
3004_v4,3xxx,H32,Sheet,Cold Worked,95.965,0.291,0.827,1.019,1.387,0.166,0.0,0.272,0.036,0.037,2.727,216.9,162.6,10.5,52.2,68.3,Aug([5])
3004_v5,3xxx,H32,Sheet,Cold Worked,95.967,0.208,0.849,1.069,1.319,0.225,0.007,0.257,0.033,0.066,2.708,215.3,172.7,8.9,53.2,68.1,Aug([5])
3105_v1,3xxx,O,Sheet,Wrought,96.72,0.324,0.634,0.593,0.512,0.471,0.117,0.379,0.193,0.057,2.716,113.4,55.7,23.2,32.0,69.4,Aug([2])
3105_v2,3xxx,O,Sheet,Wrought,96.662,0.334,0.753,0.38,0.517,0.675,0.076,0.378,0.178,0.047,2.732,115.4,51.9,23.7,30.8,69.8,Aug([2])
3105_v3,3xxx,O,Sheet,Wrought,96.938,0.285,0.639,0.459,0.456,0.512,0.099,0.377,0.179,0.056,2.731,116.1,50.3,24.5,30.2,68.7,Aug([2])
3105_v4,3xxx,O,Sheet,Wrought,96.681,0.32,0.749,0.559,0.457,0.455,0.128,0.375,0.218,0.058,2.723,113.2,53.5,25.5,32.0,69.4,Aug([2])
3105_v5,3xxx,O,Sheet,Wrought,96.548,0.241,0.735,0.58,0.622,0.572,0.071,0.408,0.175,0.048,2.731,118.8,57.5,23.5,32.7,68.1,Aug([2])
3105_v1,3xxx,H25,Sheet,Cold Worked,96.971,0.395,0.541,0.303,0.523,0.478,0.115,0.441,0.193,0.04,2.718,183.6,163.1,7.6,51.9,68.5,Aug([2])
3105_v2,3xxx,H25,Sheet,Cold Worked,96.766,0.24,0.851,0.595,0.355,0.525,0.083,0.377,0.175,0.033,2.719,177.8,160.1,8.8,50.4,69.1,Aug([2])
3105_v3,3xxx,H25,Sheet,Cold Worked,95.999,0.39,0.835,0.622,0.679,0.73,0.103,0.37,0.212,0.06,2.726,183.0,166.7,7.9,54.2,70.0,Aug([2])
3105_v4,3xxx,H25,Sheet,Cold Worked,96.395,0.254,0.647,0.658,0.617,0.686,0.097,0.413,0.175,0.058,2.718,193.0,171.8,7.5,52.1,69.8,Aug([2])
3105_v5,3xxx,H25,Sheet,Cold Worked,97.0,0.289,0.509,0.42,0.551,0.467,0.099,0.443,0.161,0.061,2.718,169.9,159.7,8.1,50.2,69.6,Aug([2])
3105_v1,3xxx,H14,Sheet,Cold Worked,96.775,0.363,0.774,0.344,0.466,0.543,0.085,0.402,0.204,0.044,2.716,170.8,151.8,7.3,48.0,68.7,Aug([5])
3105_v2,3xxx,H14,Sheet,Cold Worked,96.528,0.391,0.631,0.442,0.552,0.732,0.123,0.36,0.189,0.052,2.72,174.8,151.8,7.2,49.3,69.4,Aug([5])
3105_v3,3xxx,H14,Sheet,Cold Worked,96.797,0.288,0.744,0.364,0.619,0.504,0.112,0.373,0.162,0.037,2.708,171.1,152.5,7.6,45.0,69.0,Aug([5])
3105_v4,3xxx,H14,Sheet,Cold Worked,97.006,0.217,0.508,0.366,0.706,0.522,0.091,0.361,0.172,0.051,2.723,161.0,143.5,7.8,48.9,67.6,Aug([5])
3105_v5,3xxx,H14,Sheet,Cold Worked,96.517,0.308,0.779,0.581,0.419,0.6,0.095,0.437,0.213,0.051,2.711,165.1,149.5,7.0,47.2,68.7,Aug([5])
4032_v1,4xxx,T6,Forging,Forged,85.166,0.958,0.883,0.968,0.04,11.609,0.001,0.242,0.071,0.062,2.67,399.2,303.6,10.3,121.2,79.0,Aug([2])
4032_v2,4xxx,T6,Forging,Forged,84.481,1.001,1.129,1.103,0.0,11.867,0.029,0.245,0.081,0.064,2.689,398.2,313.0,8.9,124.8,78.5,Aug([2])
4032_v3,4xxx,T6,Forging,Forged,84.78,1.021,0.881,0.87,0.038,11.979,0.004,0.297,0.074,0.056,2.67,389.4,312.3,8.1,121.6,78.3,Aug([2])
4032_v4,4xxx,T6,Forging,Forged,84.308,0.862,0.827,0.961,0.0,12.645,0.016,0.271,0.071,0.039,2.684,368.8,315.3,8.8,123.1,79.8,Aug([2])
4032_v5,4xxx,T6,Forging,Forged,83.964,0.915,0.827,1.08,0.008,12.764,0.025,0.28,0.101,0.036,2.684,398.8,329.3,8.3,120.9,79.6,Aug([2])
4032_v6,4xxx,T6,Forging,Forged,83.454,1.022,1.103,1.029,0.015,12.978,0.008,0.263,0.079,0.049,2.685,394.1,318.3,7.8,120.5,78.7,Aug([2])
4032_v7,4xxx,T6,Forging,Forged,85.091,0.814,0.97,1.122,0.001,11.576,0.0,0.27,0.093,0.063,2.684,368.2,321.6,8.9,120.7,78.8,Aug([2])
4032_v8,4xxx,T6,Forging,Forged,85.273,0.847,0.908,0.907,0.019,11.637,0.01,0.226,0.11,0.063,2.687,376.0,303.0,10.0,117.5,78.2,Aug([2])
4032_v1,4xxx,O,Forging,Wrought,85.643,0.861,0.973,0.859,0.0,11.267,0.038,0.224,0.103,0.032,2.684,170.2,88.8,17.6,51.1,78.8,Aug([2])
4032_v2,4xxx,O,Forging,Wrought,83.619,0.825,1.031,0.87,0.0,13.198,0.0,0.275,0.118,0.064,2.692,184.6,98.5,16.2,57.8,79.3,Aug([2])
4032_v3,4xxx,O,Forging,Wrought,84.923,0.985,1.026,0.944,0.015,11.664,0.0,0.276,0.107,0.06,2.669,178.2,102.1,19.4,55.1,79.0,Aug([2])
4032_v4,4xxx,O,Forging,Wrought,83.792,0.924,1.196,1.077,0.0,12.615,0.0,0.223,0.106,0.067,2.69,189.9,106.4,14.4,58.7,80.1,Aug([2])
4032_v5,4xxx,O,Forging,Wrought,84.269,0.928,0.821,0.986,0.017,12.555,0.0,0.294,0.08,0.05,2.685,186.7,106.9,16.0,55.6,80.3,Aug([2])
4032_v6,4xxx,O,Forging,Wrought,83.862,0.804,1.082,0.987,0.017,12.875,0.0,0.202,0.117,0.054,2.685,189.4,101.9,17.1,56.9,79.8,Aug([2])
4032_v7,4xxx,O,Forging,Wrought,85.035,0.897,0.961,0.896,0.007,11.754,0.042,0.258,0.106,0.044,2.669,173.1,93.8,17.7,51.4,77.7,Aug([2])
4032_v8,4xxx,O,Forging,Wrought,84.663,1.009,1.154,0.909,0.024,11.773,0.03,0.3,0.072,0.066,2.683,180.9,100.2,17.6,53.4,78.6,Aug([2])
4032_v1,4xxx,T6,Bar,Wrought,84.981,1.043,1.127,1.106,0.044,11.37,0.0,0.207,0.083,0.039,2.679,373.8,316.0,9.1,117.7,78.6,Aug([5])
4032_v2,4xxx,T6,Bar,Wrought,85.06,0.834,1.119,0.948,0.0,11.665,0.0,0.226,0.091,0.057,2.67,376.7,316.2,9.2,115.7,77.8,Aug([5])
4032_v3,4xxx,T6,Bar,Wrought,85.032,1.009,0.862,0.875,0.0,11.805,0.006,0.28,0.078,0.053,2.68,379.0,305.5,9.3,112.1,78.7,Aug([5])
4032_v4,4xxx,T6,Bar,Wrought,84.594,0.842,1.129,0.867,0.0,12.117,0.023,0.257,0.11,0.061,2.689,367.3,316.3,8.1,117.8,79.7,Aug([5])
4032_v5,4xxx,T6,Bar,Wrought,84.519,0.809,0.996,1.072,0.0,12.166,0.034,0.236,0.122,0.046,2.676,392.7,313.0,9.0,118.5,80.8,Aug([5])
4032_v6,4xxx,T6,Bar,Wrought,84.806,0.897,1.058,0.919,0.005,11.944,0.016,0.214,0.104,0.037,2.675,390.4,307.6,9.0,116.5,79.6,Aug([5])
4032_v7,4xxx,T6,Bar,Wrought,84.42,1.028,1.188,1.021,0.0,11.949,0.03,0.237,0.075,0.052,2.688,376.2,324.8,8.3,122.9,79.3,Aug([5])
4032_v8,4xxx,T6,Bar,Wrought,84.183,0.825,0.905,0.85,0.037,12.785,0.013,0.275,0.079,0.048,2.676,376.1,315.0,8.3,117.5,78.6,Aug([5])
4043_v1,4xxx,O,Wire,Wrought,92.69,0.221,0.963,0.04,0.047,5.721,0.165,0.099,0.0,0.054,2.702,145.7,74.0,21.1,37.1,70.4,Aug([2])
4043_v2,4xxx,O,Wire,Wrought,93.976,0.335,0.964,0.053,0.05,4.3,0.153,0.105,0.0,0.064,2.682,132.1,66.3,22.0,31.5,69.8,Aug([2])
4043_v3,4xxx,O,Wire,Wrought,92.74,0.332,0.712,0.0,0.038,5.803,0.189,0.125,0.0,0.061,2.684,151.9,77.5,21.3,38.0,70.4,Aug([2])
4043_v4,4xxx,O,Wire,Wrought,92.379,0.383,0.694,0.004,0.003,6.123,0.217,0.143,0.0,0.054,2.694,158.1,78.9,20.6,37.9,71.3,Aug([2])
4043_v5,4xxx,O,Wire,Wrought,92.692,0.234,0.985,0.0,0.072,5.612,0.212,0.149,0.0,0.044,2.68,141.6,70.4,23.0,36.0,70.7,Aug([2])
4043_v6,4xxx,O,Wire,Wrought,94.251,0.169,0.637,0.0,0.06,4.501,0.247,0.095,0.0,0.04,2.689,133.9,62.4,23.9,31.0,70.9,Aug([2])
4043_v7,4xxx,O,Wire,Wrought,93.972,0.421,0.927,0.127,0.006,4.214,0.171,0.116,0.0,0.046,2.699,146.0,67.4,21.4,32.1,69.1,Aug([2])
4043_v8,4xxx,O,Wire,Wrought,93.121,0.279,0.932,0.0,0.073,5.263,0.179,0.099,0.0,0.054,2.688,141.0,71.2,22.1,36.4,69.3,Aug([2])
4043_v1,4xxx,H18,Wire,Cold Worked,92.602,0.348,0.973,0.146,0.057,5.514,0.24,0.09,0.0,0.03,2.698,288.7,275.9,0.5,92.8,71.5,Aug([2])
4043_v2,4xxx,H18,Wire,Cold Worked,93.986,0.16,0.863,0.06,0.01,4.545,0.207,0.08,0.026,0.063,2.702,278.4,245.9,1.6,79.3,71.2,Aug([2])
4043_v3,4xxx,H18,Wire,Cold Worked,93.552,0.218,0.846,0.0,0.058,4.918,0.232,0.132,0.0,0.044,2.687,274.5,269.0,1.2,75.2,69.5,Aug([2])
4043_v4,4xxx,H18,Wire,Cold Worked,93.12,0.264,0.923,0.147,0.038,5.118,0.18,0.143,0.0,0.067,2.694,288.4,266.5,0.9,78.1,69.4,Aug([2])
4043_v5,4xxx,H18,Wire,Cold Worked,92.758,0.198,0.863,0.191,0.056,5.63,0.157,0.092,0.0,0.055,2.701,282.6,273.5,0.7,80.5,71.2,Aug([2])
4043_v6,4xxx,H18,Wire,Cold Worked,93.968,0.394,0.845,0.012,0.026,4.412,0.185,0.091,0.011,0.056,2.68,275.8,256.5,1.5,82.1,69.3,Aug([2])
4043_v7,4xxx,H18,Wire,Cold Worked,93.312,0.163,0.768,0.0,0.088,5.314,0.173,0.1,0.014,0.068,2.683,281.4,270.3,1.1,87.4,70.2,Aug([2])
4043_v8,4xxx,H18,Wire,Cold Worked,93.777,0.353,0.771,0.119,0.082,4.493,0.233,0.104,0.021,0.047,2.687,292.1,266.9,1.4,82.0,70.7,Aug([2])
4045_v1,4xxx,O,Sheet,Wrought,89.463,0.304,0.723,0.072,0.033,9.079,0.177,0.051,0.029,0.069,2.657,120.4,66.3,22.1,28.6,69.4,Aug([5])
4045_v2,4xxx,O,Sheet,Wrought,88.099,0.385,0.706,0.197,0.003,10.207,0.216,0.119,0.0,0.068,2.652,139.0,73.6,20.3,34.6,68.6,Aug([5])
4045_v3,4xxx,O,Sheet,Wrought,88.172,0.275,0.664,0.0,0.042,10.515,0.24,0.058,0.0,0.034,2.648,135.7,73.4,19.2,32.5,70.6,Aug([5])
4045_v4,4xxx,O,Sheet,Wrought,88.375,0.428,0.768,0.0,0.004,10.148,0.189,0.053,0.005,0.03,2.667,131.8,72.0,19.7,31.2,71.3,Aug([5])
4045_v5,4xxx,O,Sheet,Wrought,88.764,0.442,0.818,0.0,0.071,9.543,0.24,0.087,0.003,0.032,2.658,131.6,71.6,19.3,30.4,69.7,Aug([5])
4045_v6,4xxx,O,Sheet,Wrought,87.978,0.251,0.948,0.0,0.021,10.505,0.155,0.099,0.0,0.043,2.657,130.1,68.0,19.8,34.8,70.5,Aug([5])
4045_v7,4xxx,O,Sheet,Wrought,88.871,0.378,0.662,0.0,0.027,9.722,0.191,0.118,0.0,0.031,2.657,126.0,70.4,18.6,31.7,69.0,Aug([5])
4045_v8,4xxx,O,Sheet,Wrought,88.118,0.273,0.696,0.102,0.083,10.346,0.232,0.09,0.0,0.06,2.657,131.4,69.6,20.8,34.2,71.7,Aug([5])
4145_v1,4xxx,O,Wire,Wrought,84.506,4.11,0.716,0.14,0.162,9.822,0.143,0.183,0.154,0.064,2.733,173.4,99.8,15.2,51.8,71.1,Aug([5])
4145_v2,4xxx,O,Wire,Wrought,84.968,4.08,0.701,0.26,0.11,9.252,0.198,0.217,0.171,0.043,2.744,166.9,101.9,16.8,49.2,73.2,Aug([5])
4145_v3,4xxx,O,Wire,Wrought,84.032,3.979,0.71,0.231,0.123,10.385,0.123,0.213,0.165,0.039,2.729,176.9,97.1,13.9,53.6,72.9,Aug([5])
4145_v4,4xxx,O,Wire,Wrought,85.121,3.95,0.786,0.004,0.108,9.517,0.103,0.213,0.146,0.052,2.732,163.3,91.7,14.4,46.9,72.5,Aug([5])
4145_v5,4xxx,O,Wire,Wrought,84.293,4.019,0.8,0.021,0.109,10.202,0.134,0.242,0.144,0.036,2.745,172.5,90.9,15.5,50.7,72.6,Aug([5])
4145_v6,4xxx,O,Wire,Wrought,84.685,4.054,0.978,0.089,0.1,9.544,0.122,0.216,0.158,0.054,2.728,173.5,92.5,16.3,49.5,73.5,Aug([5])
4145_v7,4xxx,O,Wire,Wrought,83.817,3.953,0.654,0.028,0.183,10.837,0.165,0.16,0.144,0.059,2.747,170.2,100.9,15.6,52.1,72.4,Aug([5])
4145_v8,4xxx,O,Wire,Wrought,84.363,4.004,0.634,0.165,0.138,10.214,0.139,0.174,0.126,0.043,2.73,174.9,101.4,12.7,52.3,72.4,Aug([5])
4145_v1,4xxx,T6,Bar,Wrought,84.19,3.948,0.722,0.121,0.167,10.364,0.132,0.163,0.158,0.035,2.742,340.4,291.2,5.0,106.7,73.7,Aug([5])
4145_v2,4xxx,T6,Bar,Wrought,84.703,4.036,0.675,0.008,0.128,9.886,0.162,0.235,0.132,0.035,2.751,327.7,279.6,4.9,107.3,73.9,Aug([5])
4145_v3,4xxx,T6,Bar,Wrought,84.683,3.876,0.623,0.032,0.159,10.089,0.123,0.214,0.169,0.032,2.74,316.9,283.9,5.6,98.6,73.4,Aug([5])
4145_v4,4xxx,T6,Bar,Wrought,83.975,3.959,0.856,0.14,0.119,10.403,0.156,0.186,0.175,0.031,2.736,337.7,275.1,5.1,103.2,73.6,Aug([5])
4145_v5,4xxx,T6,Bar,Wrought,84.779,4.077,0.782,0.124,0.193,9.502,0.112,0.208,0.178,0.045,2.729,329.7,264.3,5.4,100.6,70.8,Aug([5])
4145_v6,4xxx,T6,Bar,Wrought,84.034,3.885,0.953,0.124,0.139,10.319,0.144,0.215,0.124,0.063,2.751,316.8,284.9,4.9,105.2,71.1,Aug([5])
4145_v7,4xxx,T6,Bar,Wrought,85.121,4.031,0.833,0.12,0.134,9.254,0.139,0.166,0.164,0.038,2.729,342.3,288.2,5.7,105.1,72.6,Aug([5])
4145_v8,4xxx,T6,Bar,Wrought,84.732,4.012,0.632,0.17,0.191,9.793,0.13,0.164,0.129,0.047,2.742,324.3,285.7,5.7,111.0,71.5,Aug([5])
5005_v1,5xxx,O,Sheet,Wrought,97.294,0.266,0.785,0.622,0.332,0.225,0.038,0.344,0.035,0.059,2.689,125.9,38.4,26.0,28.2,68.8,Aug([2])
5005_v2,5xxx,O,Sheet,Wrought,97.612,0.262,0.835,0.418,0.345,0.217,0.031,0.206,0.026,0.048,2.703,124.6,34.1,25.1,26.9,69.1,Aug([2])
5005_v1,5xxx,H34,Sheet,Cold Worked,97.591,0.177,0.615,0.754,0.065,0.364,0.033,0.268,0.071,0.062,2.701,157.8,139.6,8.3,41.9,69.4,Aug([2])
5005_v2,5xxx,H34,Sheet,Cold Worked,97.588,0.208,0.732,0.576,0.238,0.314,0.0,0.162,0.121,0.061,2.701,153.9,135.2,7.7,39.4,68.3,Aug([2])
5005_v1,5xxx,H38,Sheet,Cold Worked,97.93,0.133,0.605,0.562,0.166,0.21,0.0,0.252,0.097,0.045,2.708,192.1,171.3,4.9,51.1,69.0,Aug([2])
5005_v2,5xxx,H38,Sheet,Cold Worked,98.005,0.292,0.565,0.478,0.063,0.237,0.004,0.279,0.009,0.068,2.708,197.7,176.8,4.3,48.7,68.8,Aug([2])
5005_v1,5xxx,H14,Extrusion,Cold Worked,97.585,0.125,0.706,0.597,0.157,0.398,0.018,0.34,0.029,0.045,2.701,158.6,138.1,8.1,36.6,68.7,Aug([5])
5005_v2,5xxx,H14,Extrusion,Cold Worked,97.74,0.167,0.603,0.479,0.337,0.32,0.023,0.213,0.079,0.039,2.69,152.2,132.2,8.1,39.5,70.5,Aug([5])
5052_v1,5xxx,O,Sheet,Wrought,96.476,0.095,0.527,2.158,0.034,0.22,0.028,0.199,0.198,0.065,2.688,184.4,79.1,25.8,45.2,70.6,Aug([2])
5052_v2,5xxx,O,Sheet,Wrought,96.164,0.067,0.469,2.436,0.124,0.317,0.03,0.173,0.162,0.058,2.671,190.0,91.7,21.7,47.7,68.2,Aug([2])
5052_v1,5xxx,H32,Sheet,Cold Worked,96.042,0.199,0.291,2.64,0.069,0.177,0.0,0.19,0.326,0.066,2.692,230.3,193.0,11.6,65.5,68.8,Aug([2])
5052_v2,5xxx,H32,Sheet,Cold Worked,96.498,0.119,0.423,2.229,0.092,0.261,0.007,0.042,0.298,0.031,2.677,216.8,188.8,13.3,60.0,69.3,Aug([2])
5052_v1,5xxx,H34,Sheet,Cold Worked,95.989,0.113,0.489,2.688,0.133,0.248,0.0,0.052,0.234,0.054,2.68,253.8,218.0,10.1,69.5,70.2,Aug([2])
5052_v2,5xxx,H34,Sheet,Cold Worked,96.38,0.018,0.438,2.54,0.072,0.254,0.04,0.039,0.155,0.064,2.682,250.7,212.1,10.7,66.5,71.4,Aug([2])
5052_v1,5xxx,H36,Sheet,Cold Worked,96.248,0.15,0.524,2.558,0.004,0.204,0.0,0.049,0.211,0.052,2.682,289.7,233.0,7.9,70.3,69.7,Aug([2])
5052_v2,5xxx,H36,Sheet,Cold Worked,96.479,0.08,0.494,2.111,0.145,0.284,0.03,0.187,0.154,0.036,2.689,263.4,250.0,7.6,73.9,71.2,Aug([2])
5052_v1,5xxx,H38,Sheet,Cold Worked,95.812,0.186,0.549,2.676,0.036,0.326,0.0,0.046,0.329,0.04,2.673,311.2,261.5,6.9,77.2,69.7,Aug([2])
5052_v2,5xxx,H38,Sheet,Cold Worked,95.726,0.082,0.313,2.881,0.144,0.337,0.0,0.156,0.303,0.058,2.691,307.3,257.0,6.5,82.7,71.2,Aug([2])
5052_v1,5xxx,H34,Plate,Cold Worked,96.384,0.115,0.312,2.504,0.044,0.235,0.015,0.149,0.196,0.046,2.674,265.5,210.0,9.9,69.4,70.6,Aug([5])
5052_v2,5xxx,H34,Plate,Cold Worked,96.071,0.169,0.305,2.865,0.063,0.218,0.0,0.097,0.172,0.04,2.676,271.0,224.3,9.8,71.7,70.0,Aug([5])
5052_v1,5xxx,O,Rod,Wrought,96.247,0.171,0.479,2.217,0.157,0.339,0.018,0.066,0.25,0.056,2.68,188.7,83.9,25.6,46.8,71.3,Aug([5])
5052_v2,5xxx,O,Rod,Wrought,95.637,0.15,0.494,2.857,0.044,0.322,0.0,0.141,0.298,0.057,2.674,196.4,99.5,24.6,50.3,70.3,Aug([5])
5083_v1,5xxx,O,Plate,Wrought,93.439,0.095,0.505,4.307,0.6,0.467,0.155,0.188,0.194,0.05,2.663,296.5,141.2,22.8,68.1,72.0,Aug([2])
5083_v2,5xxx,O,Plate,Wrought,93.22,0.073,0.514,4.58,0.584,0.382,0.189,0.159,0.242,0.057,2.663,299.2,142.4,20.8,67.2,71.3,Aug([2])
5083_v1,5xxx,H116,Plate,Cold Worked,93.817,0.155,0.368,4.111,0.553,0.409,0.198,0.224,0.121,0.044,2.66,318.1,220.1,19.4,78.1,70.8,Aug([2])
5083_v2,5xxx,H116,Plate,Cold Worked,93.311,0.133,0.429,4.332,0.677,0.457,0.12,0.314,0.18,0.047,2.659,317.1,234.9,15.1,70.9,71.2,Aug([2])
5083_v1,5xxx,H321,Sheet,Cold Worked,93.32,0.119,0.549,4.348,0.826,0.369,0.105,0.191,0.134,0.039,2.648,311.6,231.4,16.3,75.4,70.1,Aug([2])
5083_v2,5xxx,H321,Sheet,Cold Worked,93.507,0.102,0.355,4.3,0.736,0.444,0.111,0.157,0.249,0.039,2.649,313.5,233.7,15.7,72.8,69.3,Aug([2])
5083_v1,5xxx,O,Extrusion,Wrought,92.944,0.135,0.403,4.689,0.81,0.302,0.178,0.242,0.248,0.049,2.672,291.9,157.3,22.0,69.2,70.2,Aug([5])
5083_v2,5xxx,O,Extrusion,Wrought,93.792,0.001,0.371,4.188,0.796,0.367,0.183,0.15,0.112,0.04,2.654,291.5,128.8,23.1,60.9,69.9,Aug([5])
5083_v1,5xxx,H111,Extrusion,Wrought,93.43,0.175,0.522,4.394,0.649,0.321,0.195,0.162,0.11,0.042,2.656,306.1,189.7,16.3,68.0,71.1,Aug([5])
5083_v2,5xxx,H111,Extrusion,Wrought,93.556,0.016,0.537,4.198,0.808,0.334,0.185,0.153,0.152,0.061,2.67,306.7,184.7,16.5,66.0,70.0,Aug([5])
5083_v1,5xxx,O,Forging,Forged,93.543,0.075,0.368,4.436,0.598,0.438,0.117,0.212,0.151,0.062,2.666,281.2,145.2,20.9,66.8,69.9,Aug([3])
5083_v2,5xxx,O,Forging,Forged,93.203,0.008,0.332,4.765,0.836,0.37,0.104,0.186,0.128,0.068,2.651,281.6,148.0,22.2,68.1,71.2,Aug([3])
5086_v1,5xxx,O,Sheet,Wrought,93.793,0.155,0.453,4.102,0.358,0.329,0.194,0.334,0.227,0.055,2.667,264.2,119.6,23.2,60.4,70.2,Aug([2])
5086_v2,5xxx,O,Sheet,Wrought,94.135,0.119,0.594,3.906,0.34,0.339,0.124,0.21,0.179,0.054,2.665,256.2,117.6,21.5,60.8,69.7,Aug([2])
5086_v1,5xxx,H34,Sheet,Cold Worked,94.26,0.16,0.404,3.688,0.565,0.369,0.168,0.155,0.188,0.043,2.649,307.7,253.5,9.9,79.8,70.6,Aug([2])
5086_v2,5xxx,H34,Sheet,Cold Worked,94.367,0.018,0.623,3.605,0.445,0.325,0.131,0.335,0.082,0.069,2.653,308.5,247.2,11.5,79.5,71.7,Aug([2])
5086_v1,5xxx,H112,Plate,Wrought,94.185,0.107,0.409,3.733,0.575,0.366,0.137,0.302,0.118,0.068,2.666,271.4,127.6,13.0,63.3,71.2,Aug([5])
5086_v2,5xxx,H112,Plate,Wrought,93.571,0.085,0.453,4.369,0.433,0.398,0.135,0.332,0.164,0.06,2.667,278.1,136.5,12.1,66.6,71.9,Aug([5])
5154_v1,5xxx,O,Sheet,Wrought,94.607,0.159,0.532,3.599,0.172,0.311,0.235,0.179,0.16,0.046,2.664,255.4,120.4,28.8,57.0,70.9,Aug([2])
5154_v2,5xxx,O,Sheet,Wrought,94.998,0.109,0.311,3.334,0.175,0.247,0.172,0.293,0.293,0.068,2.658,235.6,119.2,27.0,60.9,70.5,Aug([2])
5154_v1,5xxx,H34,Sheet,Cold Worked,95.501,0.05,0.384,3.199,0.012,0.15,0.154,0.295,0.198,0.057,2.668,273.4,220.7,14.0,73.6,70.9,Aug([2])
5154_v2,5xxx,H34,Sheet,Cold Worked,95.058,0.195,0.422,3.373,0.145,0.164,0.24,0.124,0.216,0.063,2.662,294.0,222.5,11.2,71.5,71.0,Aug([2])
5154_v1,5xxx,H32,Sheet,Cold Worked,94.771,0.174,0.276,3.721,0.204,0.186,0.193,0.133,0.291,0.051,2.663,270.7,209.4,14.7,68.0,71.3,Aug([5])
5154_v2,5xxx,H32,Sheet,Cold Worked,94.547,0.133,0.381,3.862,0.166,0.336,0.203,0.152,0.161,0.059,2.651,278.3,217.6,12.9,73.7,71.5,Aug([5])
5182_v1,5xxx,O,Sheet,Wrought,93.672,0.083,0.314,4.594,0.491,0.246,0.142,0.302,0.118,0.038,2.654,288.6,140.3,27.2,65.6,71.2,Aug([2])
5182_v2,5xxx,O,Sheet,Wrought,94.346,0.09,0.442,4.249,0.225,0.187,0.116,0.238,0.055,0.052,2.646,253.9,114.6,23.4,60.6,70.6,Aug([2])
5182_v1,5xxx,H19,Sheet,Cold Worked,93.839,0.234,0.204,4.542,0.422,0.197,0.059,0.344,0.104,0.055,2.644,383.6,375.9,3.7,113.4,71.1,Aug([5])
5182_v2,5xxx,H19,Sheet,Cold Worked,94.245,0.204,0.219,4.561,0.236,0.107,0.055,0.317,0.024,0.032,2.649,392.8,384.9,4.2,108.2,70.9,Aug([5])
5251_v1,5xxx,O,Sheet,Wrought,96.502,0.14,0.523,2.057,0.05,0.363,0.111,0.123,0.07,0.061,2.701,186.1,81.1,24.2,43.7,69.0,Aug([2])
5251_v2,5xxx,O,Sheet,Wrought,96.365,0.202,0.435,1.854,0.227,0.311,0.149,0.233,0.172,0.052,2.684,167.5,82.7,22.5,46.9,72.3,Aug([2])
5251_v1,5xxx,H34,Sheet,Cold Worked,96.135,0.07,0.355,2.371,0.063,0.421,0.108,0.187,0.237,0.053,2.681,244.2,188.6,10.3,64.2,70.7,Aug([2])
5251_v2,5xxx,H34,Sheet,Cold Worked,96.587,0.175,0.389,1.848,0.011,0.482,0.176,0.185,0.11,0.037,2.696,228.5,168.8,10.0,61.4,70.1,Aug([2])
5454_v1,5xxx,O,Sheet,Wrought,95.414,0.065,0.391,2.418,0.945,0.192,0.163,0.191,0.174,0.047,2.692,250.1,109.3,23.5,60.2,71.2,Aug([2])
5454_v2,5xxx,O,Sheet,Wrought,94.682,0.027,0.531,2.901,0.932,0.285,0.186,0.338,0.075,0.043,2.695,251.2,124.7,21.0,63.5,70.4,Aug([2])
5454_v1,5xxx,H34,Sheet,Cold Worked,95.096,0.077,0.335,2.544,0.945,0.279,0.222,0.345,0.095,0.062,2.688,300.7,241.5,10.8,78.9,71.6,Aug([2])
5454_v2,5xxx,H34,Sheet,Cold Worked,95.559,0.089,0.473,2.483,0.668,0.21,0.197,0.184,0.091,0.046,2.679,284.3,239.9,10.4,79.5,69.3,Aug([2])
5454_v1,5xxx,H111,Extrusion,Wrought,94.983,0.133,0.376,2.861,0.773,0.251,0.151,0.288,0.152,0.032,2.687,263.9,130.3,18.7,66.3,70.9,Aug([5])
5454_v2,5xxx,H111,Extrusion,Wrought,95.007,0.16,0.509,2.666,0.793,0.227,0.247,0.289,0.037,0.065,2.69,271.9,125.8,17.1,67.4,70.1,Aug([5])
5454_v1,5xxx,O,Forging,Forged,95.118,0.041,0.498,2.746,0.666,0.344,0.201,0.208,0.114,0.064,2.685,244.6,114.2,23.3,60.4,69.0,Aug([3])
5454_v2,5xxx,O,Forging,Forged,94.833,0.033,0.35,3.052,0.753,0.348,0.199,0.186,0.198,0.048,2.695,252.0,123.1,21.1,62.0,69.9,Aug([3])
5456_v1,5xxx,O,Plate,Wrought,92.948,0.008,0.257,5.32,0.69,0.244,0.211,0.236,0.025,0.061,2.648,312.1,159.7,25.9,64.6,69.0,Aug([2])
5456_v2,5xxx,O,Plate,Wrought,92.516,0.177,0.518,4.969,0.835,0.335,0.246,0.252,0.111,0.041,2.671,307.2,161.0,22.3,68.5,70.2,Aug([2])
5456_v1,5xxx,H116,Plate,Cold Worked,93.069,0.081,0.55,4.744,0.824,0.167,0.165,0.238,0.122,0.04,2.656,342.3,242.7,17.2,82.8,70.9,Aug([2])
5456_v2,5xxx,H116,Plate,Cold Worked,92.818,0.003,0.327,5.06,0.858,0.297,0.25,0.208,0.128,0.051,2.658,353.9,251.1,17.3,85.4,71.4,Aug([2])
5456_v1,5xxx,H321,Plate,Cold Worked,92.512,0.109,0.458,5.112,0.947,0.272,0.187,0.304,0.054,0.045,2.656,367.7,255.2,17.3,90.7,69.5,Aug([5])
5456_v2,5xxx,H321,Plate,Cold Worked,93.033,0.162,0.321,4.88,0.801,0.202,0.151,0.28,0.122,0.048,2.671,356.5,260.0,16.4,89.5,70.0,Aug([5])
5754_v1,5xxx,O,Sheet,Wrought,94.609,0.174,0.425,3.274,0.462,0.318,0.146,0.179,0.373,0.04,2.681,228.9,104.5,25.7,54.1,70.3,Aug([2])
5754_v2,5xxx,O,Sheet,Wrought,94.943,0.138,0.332,3.289,0.365,0.31,0.139,0.171,0.263,0.05,2.666,210.2,100.5,24.4,52.2,70.3,Aug([2])
5754_v1,5xxx,H111,Sheet,Wrought,94.475,0.089,0.423,3.487,0.422,0.436,0.172,0.221,0.218,0.057,2.66,266.3,191.0,14.0,66.2,68.8,Aug([1])
5754_v2,5xxx,H111,Sheet,Wrought,95.261,0.027,0.536,2.758,0.41,0.37,0.162,0.209,0.225,0.042,2.664,239.0,167.3,13.3,60.3,70.5,Aug([1])
5754_v1,5xxx,H22,Sheet,Cold Worked,94.441,0.073,0.367,3.481,0.636,0.46,0.124,0.114,0.263,0.041,2.67,285.7,224.9,9.4,76.3,69.1,Aug([5])
5754_v2,5xxx,H22,Sheet,Cold Worked,95.236,0.012,0.46,2.708,0.473,0.366,0.169,0.253,0.261,0.062,2.665,272.7,214.6,10.3,70.4,68.9,Aug([5])
6005_v1,6xxx,T5,Extrusion,Wrought,97.744,0.133,0.475,0.363,0.15,0.827,0.077,0.095,0.083,0.053,2.709,274.0,247.3,7.7,74.9,69.0,Aug([2])
6005_v2,6xxx,T5,Extrusion,Wrought,98.101,0.043,0.255,0.502,0.065,0.703,0.096,0.027,0.143,0.065,2.705,248.0,238.6,8.1,74.9,69.5,Aug([2])
6005_v1,6xxx,T1,Extrusion,Wrought,97.688,0.0,0.393,0.634,0.115,0.859,0.096,0.106,0.053,0.056,2.69,165.2,95.8,20.5,50.5,69.8,Aug([5])
6005_v2,6xxx,T1,Extrusion,Wrought,98.127,0.0,0.231,0.358,0.175,0.811,0.097,0.021,0.115,0.065,2.708,168.7,88.1,22.6,47.1,68.6,Aug([5])
6060_v1,6xxx,T5,Extrusion,Wrought,98.164,0.028,0.166,0.677,0.122,0.534,0.121,0.073,0.074,0.041,2.703,192.6,147.1,12.6,62.4,69.5,Aug([2])
6060_v2,6xxx,T5,Extrusion,Wrought,98.195,0.144,0.089,0.56,0.196,0.565,0.094,0.058,0.036,0.063,2.705,203.0,149.3,11.8,59.0,67.0,Aug([2])
6060_v1,6xxx,T6,Extrusion,Wrought,98.412,0.229,0.242,0.425,0.105,0.226,0.147,0.122,0.048,0.044,2.704,222.1,181.0,9.5,62.7,69.2,Aug([2])
6060_v2,6xxx,T6,Extrusion,Wrought,98.274,0.0,0.229,0.648,0.178,0.38,0.096,0.065,0.067,0.063,2.694,210.7,180.8,9.9,64.3,69.4,Aug([2])
6061_v1,6xxx,O,Sheet,Wrought,96.678,0.295,0.608,0.841,0.232,0.728,0.176,0.16,0.234,0.048,2.696,119.1,52.0,25.8,30.7,68.6,Aug([2])
6061_v2,6xxx,O,Sheet,Wrought,96.943,0.185,0.567,1.035,0.218,0.407,0.105,0.265,0.232,0.043,2.696,119.8,49.9,26.3,29.8,70.4,Aug([2])
6061_v1,6xxx,T4,Sheet,Wrought,96.739,0.353,0.753,0.882,0.12,0.45,0.113,0.285,0.236,0.069,2.703,241.8,150.0,23.8,65.6,69.6,Aug([2])
6061_v2,6xxx,T4,Sheet,Wrought,96.497,0.147,0.774,1.14,0.107,0.656,0.131,0.342,0.153,0.053,2.692,244.8,141.9,22.7,65.3,67.7,Aug([2])
6061_v1,6xxx,T6,Sheet,Wrought,96.698,0.404,0.614,0.858,0.202,0.6,0.191,0.179,0.215,0.039,2.692,316.3,289.6,11.4,97.9,67.2,Aug([2])
6061_v2,6xxx,T6,Sheet,Wrought,96.571,0.425,0.638,0.918,0.121,0.626,0.125,0.333,0.177,0.066,2.69,303.2,285.2,12.0,97.8,69.0,Aug([2])
6061_v1,6xxx,T6,Extrusion,Wrought,97.065,0.333,0.64,0.875,0.111,0.437,0.114,0.171,0.192,0.062,2.691,308.1,264.4,11.9,96.3,69.3,Aug([2])
6061_v2,6xxx,T6,Extrusion,Wrought,96.598,0.333,0.755,1.051,0.103,0.416,0.146,0.328,0.207,0.063,2.712,328.0,283.0,11.3,97.5,68.4,Aug([2])
6061_v1,6xxx,T651,Plate,Wrought,96.489,0.162,0.784,1.164,0.127,0.652,0.143,0.238,0.181,0.06,2.71,313.4,281.0,11.9,95.1,69.4,Aug([2])
6061_v2,6xxx,T651,Plate,Wrought,96.765,0.32,0.766,0.903,0.194,0.411,0.138,0.275,0.165,0.063,2.694,306.7,266.0,13.4,91.7,69.1,Aug([2])
6061_v1,6xxx,T6,Forging,Forged,96.511,0.135,0.823,0.908,0.214,0.8,0.121,0.203,0.216,0.069,2.71,318.0,271.3,11.7,93.5,69.7,Aug([2])
6061_v2,6xxx,T6,Forging,Forged,96.708,0.243,0.577,0.937,0.246,0.652,0.142,0.183,0.249,0.063,2.695,303.6,275.1,11.4,94.3,69.7,Aug([2])
6061_v1,6xxx,T6,Bar,Wrought,96.57,0.383,0.684,1.083,0.196,0.47,0.136,0.277,0.157,0.044,2.701,313.6,282.0,11.7,99.6,69.3,Aug([5])
6061_v2,6xxx,T6,Bar,Wrought,96.646,0.396,0.673,1.042,0.176,0.567,0.114,0.169,0.152,0.065,2.694,322.2,284.2,11.3,95.7,67.3,Aug([5])
6061_v1,6xxx,T6,Rod,Wrought,96.519,0.179,0.838,1.141,0.223,0.563,0.176,0.179,0.151,0.031,2.702,319.1,252.1,12.0,94.6,68.6,Aug([5])
6061_v2,6xxx,T6,Rod,Wrought,96.573,0.35,0.62,1.125,0.168,0.484,0.124,0.276,0.233,0.047,2.694,327.3,283.9,12.5,94.0,66.6,Aug([5])
6061_v1,6xxx,T4,Extrusion,Wrought,96.571,0.191,0.738,0.943,0.249,0.592,0.149,0.263,0.242,0.062,2.699,243.3,149.6,20.3,64.4,67.6,Aug([5])
6061_v2,6xxx,T4,Extrusion,Wrought,96.402,0.404,0.651,1.181,0.157,0.653,0.154,0.176,0.188,0.034,2.703,245.4,158.2,21.3,65.7,68.7,Aug([5])
6061_v1,6xxx,T6,Tube,Wrought,96.382,0.252,0.828,1.084,0.134,0.607,0.108,0.347,0.217,0.041,2.702,316.7,270.3,12.4,93.2,69.6,Aug([5])
6061_v2,6xxx,T6,Tube,Wrought,96.715,0.314,0.818,0.831,0.116,0.499,0.199,0.228,0.223,0.057,2.693,315.3,266.2,11.5,89.9,68.5,Aug([5])
6063_v1,6xxx,O,Extrusion,Wrought,97.891,0.0,0.464,0.886,0.068,0.335,0.051,0.136,0.133,0.036,2.692,92.7,51.5,25.1,25.0,68.2,Aug([2])
6063_v2,6xxx,O,Extrusion,Wrought,97.734,0.181,0.443,0.66,0.189,0.363,0.127,0.097,0.14,0.066,2.69,89.5,49.9,25.7,26.1,69.3,Aug([2])
6063_v1,6xxx,T1,Extrusion,Wrought,98.155,0.037,0.486,0.52,0.03,0.415,0.108,0.129,0.052,0.068,2.689,149.5,84.6,21.4,41.2,69.0,Aug([2])
6063_v2,6xxx,T1,Extrusion,Wrought,98.15,0.088,0.35,0.529,0.137,0.401,0.127,0.097,0.065,0.056,2.692,147.4,86.8,21.3,39.9,69.0,Aug([2])
6063_v1,6xxx,T4,Extrusion,Wrought,97.658,0.138,0.276,0.821,0.164,0.592,0.1,0.091,0.125,0.035,2.701,173.5,95.6,23.1,53.4,68.9,Aug([2])
6063_v2,6xxx,T4,Extrusion,Wrought,97.919,0.212,0.239,0.788,0.02,0.449,0.086,0.158,0.073,0.056,2.694,174.3,97.1,22.3,51.8,69.3,Aug([2])
6063_v1,6xxx,T5,Extrusion,Wrought,98.041,0.078,0.248,0.78,0.152,0.242,0.101,0.163,0.144,0.051,2.711,176.3,150.2,12.1,62.2,68.0,Aug([2])
6063_v2,6xxx,T5,Extrusion,Wrought,97.888,0.204,0.45,0.661,0.067,0.397,0.107,0.048,0.129,0.049,2.696,172.5,145.4,11.6,60.3,69.2,Aug([2])
6063_v1,6xxx,T6,Extrusion,Wrought,98.354,0.001,0.338,0.623,0.007,0.329,0.104,0.11,0.086,0.048,2.711,227.1,203.6,12.1,67.8,68.3,Aug([2])
6063_v2,6xxx,T6,Extrusion,Wrought,98.17,0.163,0.206,0.668,0.155,0.335,0.106,0.041,0.124,0.032,2.708,244.6,215.9,11.9,75.6,68.3,Aug([2])
6063_v1,6xxx,T83,Extrusion,Cold Worked,98.188,0.046,0.472,0.551,0.036,0.397,0.058,0.039,0.144,0.069,2.697,250.3,240.7,9.7,77.9,69.7,Aug([2])
6063_v2,6xxx,T83,Extrusion,Cold Worked,98.196,0.0,0.234,0.502,0.2,0.521,0.129,0.102,0.08,0.036,2.695,242.7,237.8,8.9,78.6,69.1,Aug([2])
6063_v1,6xxx,T6,Bar,Wrought,98.12,0.0,0.231,0.664,0.187,0.455,0.13,0.093,0.086,0.034,2.709,235.2,213.8,10.3,77.7,69.4,Aug([5])
6063_v2,6xxx,T6,Bar,Wrought,98.347,0.124,0.362,0.52,0.013,0.275,0.053,0.149,0.122,0.035,2.708,237.7,207.1,11.6,70.2,67.8,Aug([5])
6063_v1,6xxx,T5,Tube,Wrought,98.325,0.026,0.347,0.663,0.197,0.222,0.064,0.011,0.113,0.032,2.708,195.8,146.0,11.4,58.7,68.4,Aug([5])
6063_v2,6xxx,T5,Tube,Wrought,98.256,0.128,0.263,0.547,0.194,0.209,0.13,0.158,0.08,0.035,2.691,178.9,147.1,13.3,57.4,69.3,Aug([5])
6082_v1,6xxx,O,Plate,Wrought,96.221,0.023,0.603,0.784,0.615,1.081,0.09,0.284,0.265,0.034,2.721,124.6,54.7,26.2,34.3,68.1,Aug([2])
6082_v2,6xxx,O,Plate,Wrought,96.305,0.07,0.455,1.009,0.761,0.861,0.087,0.175,0.215,0.062,2.715,130.1,59.5,25.2,35.0,68.3,Aug([2])
6082_v1,6xxx,T4,Sheet,Wrought,96.019,0.0,0.646,1.012,0.678,1.031,0.141,0.211,0.217,0.045,2.718,269.3,176.7,20.8,75.9,69.5,Aug([2])
6082_v2,6xxx,T4,Sheet,Wrought,96.338,0.0,0.589,0.988,0.617,0.986,0.067,0.167,0.202,0.046,2.711,266.7,175.1,20.4,73.3,69.4,Aug([2])
6082_v1,6xxx,T6,Extrusion,Wrought,96.052,0.0,0.605,0.763,0.795,1.137,0.1,0.296,0.21,0.042,2.713,313.2,256.0,10.1,92.7,70.5,Aug([2])
6082_v2,6xxx,T6,Extrusion,Wrought,96.04,0.027,0.459,1.037,0.639,1.131,0.106,0.252,0.271,0.038,2.712,320.1,260.4,10.5,95.7,69.5,Aug([2])
6082_v1,6xxx,T651,Plate,Wrought,96.066,0.0,0.467,1.081,0.664,1.147,0.138,0.17,0.208,0.059,2.705,308.7,272.0,10.8,90.3,68.2,Aug([2])
6082_v2,6xxx,T651,Plate,Wrought,96.256,0.063,0.46,0.91,0.762,0.945,0.102,0.234,0.227,0.041,2.72,293.6,264.1,11.1,89.2,69.0,Aug([2])
6082_v1,6xxx,T6,Forging,Forged,96.29,0.135,0.503,0.918,0.672,0.833,0.069,0.29,0.241,0.049,2.699,316.3,286.1,10.5,87.7,68.6,Aug([3])
6082_v2,6xxx,T6,Forging,Forged,96.324,0.088,0.436,0.799,0.729,1.06,0.132,0.184,0.207,0.041,2.722,304.2,269.6,10.6,89.4,68.8,Aug([3])
6082_v1,6xxx,T6,Bar,Wrought,95.916,0.0,0.521,1.068,0.794,1.016,0.096,0.289,0.267,0.033,2.709,312.2,250.9,11.2,87.7,68.2,Aug([5])
6082_v2,6xxx,T6,Bar,Wrought,95.945,0.101,0.599,0.966,0.668,1.174,0.141,0.142,0.204,0.06,2.718,308.3,266.9,11.2,96.8,68.5,Aug([5])
6101_v1,6xxx,T6,Bar,Wrought,98.151,0.117,0.573,0.512,0.043,0.335,0.0,0.15,0.049,0.07,2.695,208.4,191.9,16.1,70.0,69.5,Aug([2])
6101_v2,6xxx,T6,Bar,Wrought,98.205,0.011,0.612,0.424,0.108,0.432,0.0,0.102,0.074,0.032,2.696,218.5,185.9,16.2,68.8,67.8,Aug([2])
6111_v1,6xxx,T4,Sheet,Wrought,96.426,0.666,0.525,0.805,0.301,0.995,0.097,0.062,0.076,0.047,2.702,296.4,158.5,26.1,81.1,69.1,Aug([2])
6111_v2,6xxx,T4,Sheet,Wrought,96.887,0.782,0.419,0.721,0.223,0.65,0.103,0.104,0.052,0.059,2.699,296.9,169.9,29.7,79.6,69.4,Aug([2])
6262_v1,6xxx,T9,Bar,Cold Worked,95.551,0.149,0.716,1.136,0.249,0.572,0.132,0.331,0.059,1.105,2.718,400.2,376.2,10.5,116.2,68.4,Aug([2])
6262_v2,6xxx,T9,Bar,Cold Worked,95.15,0.41,0.78,1.063,0.215,0.659,0.197,0.293,0.132,1.101,2.711,408.0,374.3,9.6,120.6,71.2,Aug([2])
6351_v1,6xxx,T6,Extrusion,Wrought,96.806,0.137,0.353,0.478,0.598,1.18,0.188,0.185,0.021,0.054,2.705,298.4,278.1,13.8,94.8,69.6,Aug([2])
6351_v2,6xxx,T6,Extrusion,Wrought,97.099,0.01,0.374,0.59,0.502,0.834,0.231,0.254,0.042,0.064,2.714,300.4,282.2,14.7,89.0,68.9,Aug([2])
7005_v1,7xxx,T53,Extrusion,Wrought,91.948,0.307,0.445,1.688,0.381,0.295,0.011,4.793,0.099,0.033,2.792,417.5,357.3,15.1,104.8,72.0,Aug([2])
7005_v2,7xxx,T53,Extrusion,Wrought,91.991,0.202,0.478,1.376,0.471,0.288,0.07,4.967,0.107,0.05,2.77,400.0,357.5,17.2,102.4,71.1,Aug([2])
7005_v1,7xxx,T6,Extrusion,Wrought,92.819,0.0,0.404,1.451,0.352,0.402,0.061,4.366,0.085,0.06,2.791,360.4,301.2,12.4,90.1,71.6,Aug([5])
7005_v2,7xxx,T6,Extrusion,Wrought,92.962,0.218,0.412,1.332,0.434,0.362,0.0,4.079,0.168,0.033,2.785,358.3,309.7,12.4,96.4,70.3,Aug([5])
7005_v1,7xxx,O,Sheet,Wrought,92.263,0.329,0.488,1.544,0.367,0.384,0.031,4.471,0.085,0.038,2.787,191.2,90.7,20.7,53.9,71.4,Aug([5])
7005_v2,7xxx,O,Sheet,Wrought,92.547,0.0,0.35,1.652,0.466,0.357,0.05,4.366,0.161,0.051,2.771,198.3,83.6,18.7,51.8,72.4,Aug([5])
7020_v1,7xxx,T6,Plate,Wrought,93.139,0.422,0.453,1.049,0.207,0.27,0.023,4.2,0.187,0.05,2.785,364.4,298.1,11.8,100.5,71.6,Aug([2])
7020_v2,7xxx,T6,Plate,Wrought,92.346,0.385,0.439,1.234,0.34,0.332,0.0,4.666,0.202,0.056,2.776,382.3,321.5,10.1,107.3,71.3,Aug([2])
7020_v1,7xxx,T6,Extrusion,Wrought,92.111,0.354,0.459,1.197,0.379,0.304,0.0,4.899,0.24,0.057,2.789,371.8,317.6,9.3,103.7,71.4,Aug([5])
7020_v2,7xxx,T6,Extrusion,Wrought,92.603,0.0,0.359,1.243,0.288,0.319,0.025,4.894,0.226,0.043,2.786,360.9,322.0,9.8,101.2,72.6,Aug([5])
7049_v1,7xxx,T73,Forging,Forged,86.916,1.633,0.356,2.493,0.147,0.323,0.081,7.894,0.112,0.045,2.836,518.9,469.2,10.3,139.5,73.4,Aug([2])
7049_v2,7xxx,T73,Forging,Forged,86.905,1.637,0.398,2.497,0.171,0.312,0.079,7.771,0.185,0.045,2.835,536.4,485.5,10.6,136.9,73.1,Aug([2])
7049_v1,7xxx,T76,Forging,Forged,86.9,1.697,0.431,2.159,0.146,0.292,0.132,8.057,0.152,0.034,2.839,530.8,466.0,10.7,146.5,71.7,Aug([5])
7049_v2,7xxx,T76,Forging,Forged,86.665,1.502,0.268,2.677,0.261,0.242,0.072,8.133,0.144,0.036,2.842,550.2,502.9,10.8,143.8,72.5,Aug([5])
7050_v1,7xxx,T7451,Plate,Wrought,88.772,2.408,0.065,2.496,0.082,0.077,0.066,6.004,0.0,0.03,2.829,517.7,469.4,10.2,139.1,71.3,Aug([2])
7050_v2,7xxx,T7451,Plate,Wrought,88.578,2.476,0.231,2.485,0.046,0.196,0.043,5.813,0.077,0.055,2.822,504.6,429.9,10.2,140.2,73.3,Aug([2])
7050_v1,7xxx,T7651,Plate,Wrought,88.399,2.594,0.061,2.113,0.096,0.121,0.042,6.429,0.077,0.068,2.837,535.0,489.3,10.2,146.7,70.4,Aug([2])
7050_v2,7xxx,T7651,Plate,Wrought,89.173,2.28,0.107,2.477,0.063,0.04,0.063,5.757,0.001,0.039,2.829,509.0,477.0,10.9,136.6,73.0,Aug([2])
7050_v1,7xxx,T74,Forging,Forged,88.981,2.2,0.113,2.364,0.01,0.023,0.09,6.177,0.003,0.039,2.84,513.7,449.1,14.0,128.0,72.2,Aug([3])
7050_v2,7xxx,T74,Forging,Forged,88.817,2.118,0.093,2.306,0.081,0.206,0.019,6.212,0.082,0.066,2.822,501.1,456.2,11.0,132.0,69.8,Aug([3])
7050_v1,7xxx,T6,Extrusion,Wrought,89.268,2.359,0.064,2.036,0.186,0.202,0.088,5.719,0.023,0.055,2.825,540.4,483.9,10.0,143.8,70.7,Aug([5])
7050_v2,7xxx,T6,Extrusion,Wrought,88.377,2.347,0.242,2.202,0.017,0.144,0.044,6.556,0.033,0.038,2.823,545.6,479.2,11.3,144.0,72.3,Aug([5])
7075_v1,7xxx,O,Sheet,Wrought,88.807,1.493,0.493,2.766,0.386,0.341,0.186,5.249,0.231,0.048,2.82,224.9,101.7,18.1,58.9,71.0,Aug([2])
7075_v2,7xxx,O,Sheet,Wrought,89.407,1.438,0.44,2.223,0.329,0.353,0.155,5.331,0.26,0.064,2.81,204.7,88.0,17.6,54.5,71.0,Aug([2])
